Repository: axtimhaus/imf-kolloquium-weiner-stats

File: bst_fk.csv (part 1 of 3)
temperature,strain_rate,strain,flow_stress
800.0,0.1,0.0,50.1620895154801
800.0,0.1,0.0007612415562077,52.2828586142331
800.0,0.1,0.0015224831124154,54.403668226215
800.0,0.1,0.0023968841950021,56.523231652328
800.0,0.1,0.0032732186281725,58.6428240503113
800.0,0.1,0.0041643875064408,60.7622697011012
800.0,0.1,0.0051917733246469,62.8799577815626
800.0,0.1,0.0062191591428529,64.9977107562345
800.0,0.1,0.0072900603611543,67.1148508103656
800.0,0.1,0.0084851076836436,69.2301322755332
800.0,0.1,0.0096801550061329,71.3454949501886
800.0,0.1,0.0109627948340416,73.4593553968272
800.0,0.1,0.0123424452311758,75.5715573282245
800.0,0.1,0.01372209562831,77.6838594179291
800.0,0.1,0.015241135059011,79.7933804232363
800.0,0.1,0.0168065881086498,81.902060137461
800.0,0.1,0.0183883196970976,84.0104825986008
800.0,0.1,0.0201302242791814,86.1153187042305
800.0,0.1,0.0218721288612651,88.22029661863
800.0,0.1,0.0237119916421402,90.3228782570728
800.0,0.1,0.0256486979788928,92.4231104266217
800.0,0.1,0.0275854043156454,94.5235082759015
800.0,0.1,0.0297237927594212,96.6182638185859
800.0,0.1,0.0318645010453229,98.7131439555503
800.0,0.1,0.0341229499669824,100.804456661814
800.0,0.1,0.0364769528827472,102.892931864039
800.0,0.1,0.0388861002291559,104.979642869361
800.0,0.1,0.0415234135077943,107.058386972348
800.0,0.1,0.0441607267864327,109.137385724119
800.0,0.1,0.0470946198310049,111.204562998779
800.0,0.1,0.0500491328826209,113.271193485846
800.0,0.1,0.0532800692735112,115.32533419531
800.0,0.1,0.0565897448620362,117.376166486001
800.0,0.1,0.0601833979688257,119.412412911982
800.0,0.1,0.0638829374741304,121.443473724848
800.0,0.1,0.0678922921158156,123.456529249348
800.0,0.1,0.0719859515885099,125.465008667113
800.0,0.1,0.0764805634285575,127.447123221742
800.0,0.1,0.0810876539770578,129.42146628466
800.0,0.1,0.086040030142214,131.370395495317
800.0,0.1,0.0912677258216622,133.296573852373
800.0,0.1,0.0967164999230125,135.20458224269
800.0,0.1,0.102682274804414,137.063724282446
800.0,0.1,0.108888382260339,138.897811168093
800.0,0.1,0.115353222547083,140.704295892471
800.0,0.1,0.122140855321666,142.473603722099
800.0,0.1,0.129234251978202,144.204536601663
800.0,0.1,0.13661206885827,145.897235629474
800.0,0.1,0.144300270857,147.545575692175
800.0,0.1,0.152310771398361,149.144547651204
800.0,0.1,0.160629664129836,150.692512363713
800.0,0.1,0.169279852027709,152.180668090582
800.0,0.1,0.178228895024371,153.610053203701
800.0,0.1,0.18748332065361,154.974220980213
800.0,0.1,0.197044427435453,156.266768403925
800.0,0.1,0.206910479880592,157.48080145959
800.0,0.1,0.217073785320866,158.60975984002
800.0,0.1,0.227523682067167,159.646496498128
800.0,0.1,0.238242433206366,160.584834011252
800.0,0.1,0.249201774377349,161.421723737006
800.0,0.1,0.260359350895272,162.161503132969
800.0,0.1,0.271684926979138,162.804125310985
800.0,0.1,0.283158560414451,163.342402756101
800.0,0.1,0.294748422167785,163.775971634325
800.0,0.1,0.306428247213545,164.09822528089
800.0,0.1,0.31816814602974,164.302221800638
800.0,0.1,0.329931792852815,164.390120513943
800.0,0.1,0.341686161406238,164.366381014095
800.0,0.1,0.353402106809559,164.236419649364
800.0,0.1,0.365054152048149,164.004309773019
800.0,0.1,0.376623303640545,163.677517257748
800.0,0.1,0.388091739465186,163.260692398705
800.0,0.1,0.399446067735034,162.759190360634
800.0,0.1,0.410664679538231,162.17198782392
800.0,0.1,0.421736574390941,161.50375437725
800.0,0.1,0.432654200787582,160.759768925875
800.0,0.1,0.443417456696587,159.947070363878
800.0,0.1,0.454047909679838,159.079465393188
800.0,0.1,0.464590730071621,158.177106527479
800.0,0.1,0.475075616081652,157.252359380221
800.0,0.1,0.485509237442489,156.308170905878
800.0,0.1,0.495894341669919,155.345892330178
800.0,0.1,0.506240076805705,154.368995968876
800.0,0.1,0.516578162438184,153.388513815755
800.0,0.1,0.526950315952889,152.41879627454
800.0,0.1,0.537356515565125,151.460068057164
800.0,0.1,0.547798734470402,150.513228806381
800.0,0.1,0.558289296725521,149.583033014315
800.0,0.1,0.56884608028443,148.676662842486
800.0,0.1,0.579475956670491,147.797536980591
800.0,0.1,0.590176717671121,146.945852201679
800.0,0.1,0.60094545730643,146.121475008705
800.0,0.1,0.611776480248563,145.323058223404
800.0,0.1,0.622669518336737,144.551574313165
800.0,0.1,0.63363228605063,143.811811792937
800.0,0.1,0.644665750730315,143.10584888854
800.0,0.1,0.655764822350502,142.432950918582
800.0,0.1,0.666933345904411,141.797166246901
800.0,0.1,0.67817339790522,141.202178673911
800.0,0.1,0.689481738423675,140.649200611058
800.0,0.1,0.700865990682012,140.147039942703
800.0,0.1,0.712313802300069,139.691470668136
800.0,0.1,0.723807904219112,139.273122367281
800.0,0.1,0.735344946101421,138.892226706265
800.0,0.1,0.746916476676298,138.54412637496
800.0,0.1,0.758516008463468,138.224829093018
800.0,0.1,0.770143594002361,137.937254798715
800.0,0.1,0.78180091881831,137.687008627326
800.0,0.1,0.793484009853371,137.47337933962
800.0,0.1,0.805191012658128,137.299477313761
800.0,0.1,0.816914924840874,137.15861428275
800.0,0.1,0.828649740023837,137.04306460013
800.0,0.1,0.840395016161052,136.955609126805
800.0,0.1,0.852146702884574,136.888736693691
800.0,0.1,0.863896699674281,136.815859251973
800.0,0.1,0.875641519612813,136.726617080926
800.0,0.1,0.887382212189353,136.625474688878
800.0,0.1,0.899127391657936,136.537851404562
800.0,0.1,0.910885404423563,136.49847714483
800.0,0.1,0.922652098786,136.525563987052
800.0,0.1,0.934418303674052,136.606534916908
800.0,0.1,0.946183255054853,136.701741434465
800.0,0.1,0.957948348387461,136.795916424165
800.0,0.1,0.969713623518294,136.888637668047
800.0,0.1,0.981479265108981,136.978029725975
800.0,0.1,0.993245559814451,137.06055441544
800.0,0.1,1.0050122880717,137.137841814106
800.0,0.1,1.01677956831503,137.199371921843
800.0,0.1,1.02854609876969,137.219527964581
800.0,0.1,1.04030583648339,137.188107742406
800.0,0.1,1.05205569877777,137.116200458709
800.0,0.1,1.06379350016754,137.008370737869
800.0,0.1,1.07551454931395,136.861256502455
800.0,0.1,1.08723056029389,136.703629055526
800.0,0.1,1.09894952080157,136.551827731923
800.0,0.1,1.1106640584101,136.391105492824
800.0,0.1,1.12237356782532,136.220676788883
800.0,0.1,1.13407747338371,136.039855491649
800.0,0.1,1.14577299707497,135.844450581488
800.0,0.1,1.15745698996691,135.630223029807
800.0,0.1,1.16912596482001,135.394589913031
800.0,1.0,0.0,60.9355615150695
800.0,1.0,0.0006436857362054,63.7918033812733
800.0,1.0,0.0013081541619533,66.6477850131303
800.0,1.0,0.0023919546075526,69.4972094824459
800.0,1.0,0.0034757550531518,72.3467630574651
800.0,1.0,0.0046127346233091,75.1953415200699
800.0,1.0,0.0058487399637145,78.0420140245918
800.0,1.0,0.0070847453041198,80.8888469518414
800.0,1.0,0.0084399247638934,83.7330256101384
800.0,1.0,0.0098468846343409,86.5761729390702
800.0,1.0,0.0112733085728363,89.4189890256641
800.0,1.0,0.0128819783139599,92.25707857961
800.0,1.0,0.0144906480550835,95.0954097321658
800.0,1.0,0.0162333437998279,97.9297834835604
800.0,1.0,0.0180830887917448,100.761086910607
800.0,1.0,0.019951222510628,103.592035031082
800.0,1.0,0.0220155475821535,106.416364130327
800.0,1.0,0.024079872653679,109.241041947084
800.0,1.0,0.0262787547319071,112.060838714613
800.0,1.0,0.028538985694786,114.87864450818
800.0,1.0,0.0308741436216931,117.693648590055
800.0,1.0,0.0333439410719797,120.503337249629
800.0,1.0,0.0358361845845791,123.312430814561
800.0,1.0,0.0385299111585894,126.112550228447
800.0,1.0,0.0412236377325997,128.913192309633
800.0,1.0,0.0441615409754695,131.701657396452
800.0,1.0,0.0471216177730338,134.489561912128
800.0,1.0,0.0503230860831522,137.264081678039
800.0,1.0,0.053579322134396,140.036098559934
800.0,1.0,0.0571093515253651,142.791018168185
800.0,1.0,0.0607085202695651,145.542208212181
800.0,1.0,0.0646469065891565,148.269345552203
800.0,1.0,0.0686507508990878,150.992412216964
800.0,1.0,0.0730335985881317,153.685214016388
800.0,1.0,0.0775344012549708,156.368157407589
800.0,1.0,0.0823166970923558,159.026293402526
800.0,1.0,0.0873354413969513,161.661535246017
800.0,1.0,0.0925098023856753,164.281946740395
800.0,1.0,0.0980922906907783,166.857697883324
800.0,1.0,0.103914563027726,169.404726459789
800.0,1.0,0.109989869489236,171.92088399037
800.0,1.0,0.116486780584009,174.379721121658
800.0,1.0,0.123245108598888,176.800107905858
800.0,1.0,0.130251987187932,179.182164306238
800.0,1.0,0.137526617640706,181.520679221171
800.0,1.0,0.145140151806582,183.799412774651
800.0,1.0,0.153099073109023,186.011300737618
800.0,1.0,0.16133591144299,188.165715748734
800.0,1.0,0.169820504996837,190.266053451503
800.0,1.0,0.17853772809057,192.312450841587
800.0,1.0,0.187490936383791,194.30059118708
800.0,1.0,0.196685096815762,196.225193288419
800.0,1.0,0.20611510908551,198.083294902847
800.0,1.0,0.215761541373011,199.876165009642
800.0,1.0,0.225615814971487,201.601969715716
800.0,1.0,0.235676420359615,203.256233557334
800.0,1.0,0.245938933497536,204.834976500891
800.0,1.0,0.256396428802878,206.334729659634
800.0,1.0,0.267040643620824,207.752171013656
800.0,1.0,0.277862889834114,209.083770131597
800.0,1.0,0.288850659298578,210.327636992745
800.0,1.0,0.299979121178772,211.489798140339
800.0,1.0,0.311223226399286,212.578246978094
800.0,1.0,0.322572322467229,213.593211488918
800.0,1.0,0.334015188184714,214.535895142658
800.0,1.0,0.345531811148542,215.416270225203
800.0,1.0,0.357100856829579,216.248648685301
800.0,1.0,0.36871067207765,217.040897494269
800.0,1.0,0.38036127825613,217.789616102449
800.0,1.0,0.39207446112679,218.461501844861
800.0,1.0,0.403862243960689,219.023872080997
800.0,1.0,0.415707363786818,219.475563711873
800.0,1.0,0.427590811505189,219.820578338142
800.0,1.0,0.439492899273001,220.081009981749
800.0,1.0,0.451401816891014,220.277983921565
800.0,1.0,0.463312050124537,220.414734010265
800.0,1.0,0.47521986367696,220.502488120959
800.0,1.0,0.487124785281388,220.562047442855
800.0,1.0,0.499028026645507,220.608920159071
800.0,1.0,0.510929711995348,220.645522731565
800.0,1.0,0.522814430211725,220.604784487287
800.0,1.0,0.534664702651046,220.461661831746
800.0,1.0,0.546471823872128,220.226116589518
800.0,1.0,0.558236010300428,219.915587403469
800.0,1.0,0.56996583439464,219.552831025721
800.0,1.0,0.581663100024266,219.145040255864
800.0,1.0,0.593326307215562,218.69360778191
800.0,1.0,0.604951355253367,218.196750849231
800.0,1.0,0.616534190453726,217.653016584131
800.0,1.0,0.628072931614413,217.063389427819
800.0,1.0,0.639566441929283,216.429416799113
800.0,1.0,0.65102271226816,215.760469645689
800.0,1.0,0.662445898907209,215.061443615641
800.0,1.0,0.67383535060293,214.332727238484
800.0,1.0,0.68519502186882,213.578344300439
800.0,1.0,0.696533048066972,212.805313635964
800.0,1.0,0.707852828077792,212.016585858373
800.0,1.0,0.719153159257654,211.211452904267
800.0,1.0,0.730432233427353,210.388788531712
800.0,1.0,0.741686701635243,209.546401286596
800.0,1.0,0.752915156784044,208.683588393284
800.0,1.0,0.764125192485853,207.806034673233
800.0,1.0,0.775331655133102,206.924349372726
800.0,1.0,0.786545747850469,206.046484249405
800.0,1.0,0.797767980029848,205.172844070193
800.0,1.0,0.808971919349204,204.284670122159
800.0,1.0,0.820118519908044,203.355391821908
800.0,1.0,0.831194696037694,202.377905774665
800.0,1.0,0.842217257417087,201.364606764088
800.0,1.0,0.853266509832865,200.366345653589
800.0,1.0,0.864366170512343,199.398945524495
800.0,1.0,0.875515797831809,198.46326851517
800.0,1.0,0.886687572750156,197.541147016535
800.0,1.0,0.897871698596783,196.626030289991
800.0,1.0,0.909059776719105,195.712137140915
800.0,1.0,0.920261876177366,194.806586940151
800.0,1.0,0.93148050302225,193.911321598536
800.0,1.0,0.942718371718189,193.02846508806
800.0,1.0,0.953951240626287,192.140564277649
800.0,1.0,0.965145604646631,191.223714586809
800.0,1.0,0.976293105919178,190.27285947052
800.0,1.0,0.98743133072084,189.31407330414
800.0,1.0,0.998631844910283,188.397394308766
800.0,1.0,1.00990727122025,187.533759230465
800.0,1.0,1.02123357049514,186.707827785552
800.0,1.0,1.03253913246591,185.86432107324
800.0,1.0,1.04379117434395,184.978954492986
800.0,1.0,1.05499431781509,184.056608850274
800.0,1.0,1.06622063002902,183.149789003195
800.0,1.0,1.07753993041816,182.311989023383
800.0,1.0,1.08895593729001,181.55266693187
800.0,1.0,1.100428652417,180.842010745866
800.0,1.0,1.11192066255996,180.148278489486
800.0,1.0,1.12343180268387,179.471754165594
800.0,1.0,1.13493501960295,178.786566099788
800.0,1.0,1.14641457056745,178.078123841779
800.0,1.0,1.15782355954123,177.306471443543
800.0,1.0,1.16912027631355,176.44205054084
800.0,1.0,1.180312519476,175.524648742243
800.0,10.0,0.0,80.5601521319606
800.0,10.0,0.0017813046342595,83.8785863974715
800.0,10.0,0.0038653398471759,87.1891982312514
800.0,10.0,0.0059493750600923,90.5001975845521
800.0,10.0,0.0077620497969236,93.8218053012702
800.0,10.0,0.0095733812169732,97.1438323980239
800.0,10.0,0.0113882031600018,100.466213796001
800.0,10.0,0.0132157001038354,103.788932195751
800.0,10.0,0.015043197047669,107.112053537388
800.0,10.0,0.0169083050148554,110.434567781625
800.0,10.0,0.0188160124536815,113.756376991322
800.0,10.0,0.0207237198925075,117.078638270341
800.0,10.0,0.022706798811172,120.399198819404
800.0,10.0,0.0247123891644165,123.719617479853
800.0,10.0,0.026734457330617,127.040024664106
800.0,10.0,0.0288723468588507,130.357328847723
800.0,10.0,0.0310102363870845,133.675207274192
800.0,10.0,0.0332679372842258,136.989348887554
800.0,10.0,0.0356282398513509,140.3004454695
800.0,10.0,0.0379966992933902,143.611882943791
800.0,10.0,0.0406020978210463,146.914522428522
800.0,10.0,0.0432074963487023,150.217936145712
800.0,10.0,0.0459704563094594,153.515122533415
800.0,10.0,0.048833465164146,156.808729060212
800.0,10.0,0.051765195038713,160.0998740033
800.0,10.0,0.0548780370268213,163.383152450957
800.0,10.0,0.0579981068035751,166.667045392264
800.0,10.0,0.0613895703940207,169.937374533731
800.0,10.0,0.0647810339844663,173.208836091964
800.0,10.0,0.0684169565985602,176.467032222505
800.0,10.0,0.0720887419246473,179.724372000578
800.0,10.0,0.0760530553140695,182.963625605493
800.0,10.0,0.0800867826002806,186.1996964977
800.0,10.0,0.0845142089654826,189.407429563034
800.0,10.0,0.0890131295430571,192.611361052167
800.0,10.0,0.0940705863220267,195.767988889166
800.0,10.0,0.0992884942654319,198.910135821193
800.0,10.0,0.10495328956007,202.008703907034
800.0,10.0,0.111029614821825,205.060620767741
800.0,10.0,0.117410508761069,208.077508278624
800.0,10.0,0.124307110189042,211.026755456115
800.0,10.0,0.131631473574749,213.912191056163
800.0,10.0,0.139366293541404,216.731699191476
800.0,10.0,0.14755022538476,219.473572727177
800.0,10.0,0.156141413099303,222.137592354501
800.0,10.0,0.165012064129092,224.744623665336
800.0,10.0,0.174146016641418,227.294705776042
800.0,10.0,0.18355656052101,229.780919797123
800.0,10.0,0.193257593632057,232.195149389523
800.0,10.0,0.203259400628566,234.528943405047
800.0,10.0,0.213568035607188,236.773633797722
800.0,10.0,0.224192085927992,238.91796476957
800.0,10.0,0.235155748048993,240.942207670898
800.0,10.0,0.246487394839034,242.819355735456
800.0,10.0,0.258174853736366,244.533100619949
800.0,10.0,0.27015744508772,246.090926067707
800.0,10.0,0.282331208066381,247.534834975633
800.0,10.0,0.29462711352091,248.898680358397
800.0,10.0,0.307029116843789,250.186814481322
800.0,10.0,0.319516028210853,251.409833423236
800.0,10.0,0.332066658958491,252.580745299538
800.0,10.0,0.344671593563743,253.704452198165
800.0,10.0,0.357337821618541,254.769932365453
800.0,10.0,0.370117604510451,255.708945414318
800.0,10.0,0.382998585756162,256.508449306051
800.0,10.0,0.395955187465613,257.172585789817
800.0,10.0,0.408958595456569,257.724442089675
800.0,10.0,0.421988762718997,258.184715505771
800.0,10.0,0.435035215004515,258.55936545903
800.0,10.0,0.448088380919575,258.873337228197
800.0,10.0,0.461141826332388,259.185543173462
800.0,10.0,0.474194824979944,259.504780964725
800.0,10.0,0.487248073617771,259.820313089542
800.0,10.0,0.500302928334224,260.094447808965
800.0,10.0,0.513357114500079,260.307895751754
800.0,10.0,0.526405881180295,260.454654339124
800.0,10.0,0.539438980808976,260.509224062756
800.0,10.0,0.552446592419859,260.469050464407
800.0,10.0,0.56541996377025,260.335566694606
800.0,10.0,0.578346256864895,260.101944329099
800.0,10.0,0.591210528846365,259.760447331052
800.0,10.0,0.604004114177844,259.31531996606
800.0,10.0,0.616733414990261,258.786998402053
800.0,10.0,0.629442362994796,258.232588706376
800.0,10.0,0.642149721714692,257.674563639787
800.0,10.0,0.654858638091626,257.116598180865
800.0,10.0,0.667565174111379,256.554172521791
800.0,10.0,0.680262061508308,255.978955948913
800.0,10.0,0.692948511646449,255.3901690842
800.0,10.0,0.705625025342772,254.788503856544
800.0,10.0,0.718293360644619,254.176001564323
800.0,10.0,0.73095310005343,253.552286328373
800.0,10.0,0.743597393611835,252.910160385791
800.0,10.0,0.756184187685411,252.207041918438
800.0,10.0,0.768690411488236,251.424677960019
800.0,10.0,0.781116521262578,250.568772953294
800.0,10.0,0.793492775318282,249.668141701456
800.0,10.0,0.80586707190865,248.763437383041
800.0,10.0,0.818251658276712,247.864810577072
800.0,10.0,0.830646679207907,246.972488413385
800.0,10.0,0.843030567753821,246.06848699134
800.0,10.0,0.855390657719511,245.142440195108
800.0,10.0,0.867726805848229,244.194523097141
800.0,10.0,0.880026600009276,243.215251872107
800.0,10.0,0.892276863653292,242.195288647051
800.0,10.0,0.904476612143209,241.135030340781
800.0,10.0,0.916628450985238,240.037397986109
800.0,10.0,0.928737578313313,238.906896395274
800.0,10.0,0.940808048089021,237.746944686203
800.0,10.0,0.952845404882552,236.56173590189
800.0,10.0,0.964883553124257,235.374201433558
800.0,10.0,0.976979845884398,234.223598375784
800.0,10.0,0.989156665286623,233.127410421025
800.0,10.0,1.00141359145553,232.088324642518
800.0,10.0,1.01369857461489,231.068144838352
800.0,10.0,1.02596545004917,230.031468808994
800.0,10.0,1.03820670017153,228.972671906147
800.0,10.0,1.0504162793235,227.887556237291
800.0,10.0,1.06258067883685,226.766736851045
800.0,10.0,1.07470001483304,225.611094437839
800.0,10.0,1.08678453055873,224.428400036139
800.0,10.0,1.09886175755373,223.237947504002
800.0,10.0,1.11095192349592,222.053742523388
800.0,10.0,1.12306230293929,220.881002845521
800.0,10.0,1.13520471441598,219.728405792057
800.0,10.0,1.14738577297797,218.60129277256
800.0,10.0,1.15960905066037,217.503100308531
800.0,10.0,1.1718560710842,216.420515603748
800.0,10.0,1.18408011996633,215.318094730145
800.0,10.0,1.19626276608294,214.182347806361
800.0,10.0,1.20839978004556,213.010954228622
800.0,10.0,1.22046837654908,211.789057279731
800.0,10.0,1.23243944977303,210.499033127975
800.0,10.0,1.24431583545123,209.14548969401
800.0,10.0,1.25611226845926,207.739887609843
800.0,10.0,1.26734109125015,206.037313569797
800.0,10.0,1.27831512767912,204.203856456649
900.0,0.1,0.0,48.214147509094
900.0,0.1,0.001129966142683,49.8420503634515
900.0,0.1,0.002259932285366,51.4699941395068
900.0,0.1,0.0034784995372784,53.0968322169152
900.0,0.1,0.004740688220063,54.7231536349785
900.0,0.1,0.0060028769028476,56.3495242872938
900.0,0.1,0.0074085264588531,57.9738647339092
900.0,0.1,0.0088221935668897,59.5981476900111
900.0,0.1,0.0102835473048659,61.2217117563049
900.0,0.1,0.0118685836695256,62.8433245005095
900.0,0.1,0.0134536200341854,64.4650075344674
900.0,0.1,0.0151971513046528,66.08379855945
900.0,0.1,0.0170180405888903,67.7012265540745
900.0,0.1,0.0188761385890297,69.3179401050611
900.0,0.1,0.0209480138727365,70.9301538424083
900.0,0.1,0.0230198891564434,72.542469437388
900.0,0.1,0.0253032676817673,74.1496601238581
900.0,0.1,0.0276721293236506,75.754857022484
900.0,0.1,0.0301559237075471,77.3569231684624
900.0,0.1,0.0328308529826098,78.9537166565753
900.0,0.1,0.0355481620099758,80.5492966178618
900.0,0.1,0.0385297742249377,82.1365743678684
900.0,0.1,0.0415113864398996,83.7240163396174
900.0,0.1,0.0448171972664987,85.2999860788162
900.0,0.1,0.0481236913416162,86.8761186490681
900.0,0.1,0.0517585856626611,88.4392477575176
900.0,0.1,0.0554128643713846,90.0017886822286
900.0,0.1,0.059452236041401,91.5471939433537
900.0,0.1,0.0635577513896875,93.0894991215585
900.0,0.1,0.0679958904585541,94.6152682846432
900.0,0.1,0.0725816392871877,96.1330690299768
900.0,0.1,0.0773760219310294,97.6395145842541
900.0,0.1,0.0823937270904191,99.1327335102064
900.0,0.1,0.0875314993690923,100.618789352956
900.0,0.1,0.092944108461733,102.087202982062
900.0,0.1,0.0985516793312494,103.542174915702
900.0,0.1,0.104332973737062,104.984999814602
900.0,0.1,0.110441013853659,106.403127850959
900.0,0.1,0.116758330424703,107.804327171479
900.0,0.1,0.123273689210479,109.188936299396
900.0,0.1,0.130017294135439,110.553659905147
900.0,0.1,0.137086600636585,111.887603775993
900.0,0.1,0.144410946425972,113.19563447254
900.0,0.1,0.152008627317694,114.474357709518
900.0,0.1,0.159894275369592,115.720278206766
900.0,0.1,0.168077715928291,116.929919200531
900.0,0.1,0.176567783199504,118.099390427111
900.0,0.1,0.185410345568455,119.218375594612
900.0,0.1,0.194602039258648,120.282255229338
900.0,0.1,0.204217473632282,121.27127514486
900.0,0.1,0.214347450802384,122.154476671013
900.0,0.1,0.224978756437669,122.913444226113
900.0,0.1,0.236089454159342,123.520658949621
900.0,0.1,0.24759835556116,123.950381226544
900.0,0.1,0.259364996377533,124.181656427514
900.0,0.1,0.271212924661237,124.207751601347
900.0,0.1,0.282977814805658,124.050675550548
900.0,0.1,0.294538448256863,123.727256204357
900.0,0.1,0.305795615355049,123.249743036625
900.0,0.1,0.316679660633256,122.632579984847
900.0,0.1,0.327176088599665,121.899509995593
900.0,0.1,0.337292559029949,121.070516145015
900.0,0.1,0.346989059238192,120.150929451982
900.0,0.1,0.356543140117773,119.202819411153
900.0,0.1,0.366023198911451,118.239869147315
900.0,0.1,0.375460490648749,117.268281605382
900.0,0.1,0.38485766142857,116.288632356705
900.0,0.1,0.394218025723203,115.301567642055
900.0,0.1,0.403601065118564,114.318006085235
900.0,0.1,0.413059448240018,113.347878865188
900.0,0.1,0.422634334555986,112.399197025602
900.0,0.1,0.432341497203931,111.475835294147
900.0,0.1,0.442195930298797,110.582163499397
900.0,0.1,0.4521770375131,109.715275919986
900.0,0.1,0.462332542140429,108.887702441295
900.0,0.1,0.472680234231796,108.106096790187
900.0,0.1,0.48320807393726,107.37085134629
900.0,0.1,0.493904819385658,106.682700756052
900.0,0.1,0.504769305517743,106.045281907678
900.0,0.1,0.515758990758528,105.44902383694
900.0,0.1,0.526853375262948,104.889826478445
900.0,0.1,0.538053529846392,104.371134279629
900.0,0.1,0.549352972310885,103.893902514651
900.0,0.1,0.560726543843137,103.450199993029
900.0,0.1,0.572140190807111,103.025624426076
900.0,0.1,0.583591623700367,102.619968198638
900.0,0.1,0.595074996509684,102.231024822288
900.0,0.1,0.606590602854388,101.859740880944
900.0,0.1,0.618126234650162,101.499789885188
900.0,0.1,0.629680757622527,101.150892215541
900.0,0.1,0.641259811572384,100.816954903977
900.0,0.1,0.652861576355565,100.497590500548
900.0,0.1,0.664502281910201,100.205139507928
900.0,0.1,0.676192888862331,99.9509745201431
900.0,0.1,0.687929933744665,99.7382217787227
900.0,0.1,0.699702113063122,99.5617607168477
900.0,0.1,0.711476031854602,99.387044034737
900.0,0.1,0.723229898793531,99.1901944994421
900.0,0.1,0.734961627051644,98.9711490327037
900.0,0.1,0.74668335641783,98.7425176856584
900.0,0.1,0.758423306741706,98.5310501173197
900.0,0.1,0.770194428117631,98.3524951919466
900.0,0.1,0.781990422174719,98.2046638131165
900.0,0.1,0.793802011529876,98.0791828451721
900.0,0.1,0.805622266761162,97.9676977739709
900.0,0.1,0.817448568452808,97.866977150484
900.0,0.1,0.829279740583454,97.7756232277879
900.0,0.1,0.841116363837375,97.695861331644
900.0,0.1,0.852958821576163,97.6302495036921
900.0,0.1,0.864807480010471,97.5828970583287
900.0,0.1,0.876661138021449,97.5540184987926
900.0,0.1,0.888518102906956,97.5429705796373
900.0,0.1,0.900377543193691,97.5623885268725
900.0,0.1,0.912236295949109,97.6080491893943
900.0,0.1,0.924094659126361,97.6578437402198
900.0,0.1,0.935953007524159,97.7078513254061
900.0,0.1,0.947811168713105,97.7595806538502
900.0,0.1,0.959668703432208,97.816366749587
900.0,0.1,0.971526255700827,97.8730978496092
900.0,0.1,0.983383398429668,97.932725728159
900.0,0.1,0.995240511796783,97.9926496468054
900.0,0.1,1.00709720768808,98.055377202659
900.0,0.1,1.01895099381896,98.1324614641669
900.0,0.1,1.03080113920878,98.2245175590933
900.0,0.1,1.04264555304332,98.3341621848005
900.0,0.1,1.05446886556677,98.4886081201094
900.0,0.1,1.06625176736513,98.7025279687953
900.0,0.1,1.07799931768116,98.9573572617378
900.0,0.1,1.08978596168004,99.1675120147373
900.0,0.1,1.10160763623258,99.326025547934
900.0,0.1,1.11342720457727,99.4890501908441
900.0,0.1,1.12522876770995,99.6807008854407
900.0,0.1,1.13702960283003,99.873242321568
900.0,0.1,1.14885802614698,100.019449753334
900.0,0.1,1.16066072684459,100.034727703503
900.0,1.0,0.0,54.5378855094789
900.0,1.0,0.0012439904169348,56.6615869834869
900.0,1.0,0.0025189844377921,58.7848299418031
900.0,1.0,0.0038732337349382,60.9067799582439
900.0,1.0,0.0052274830320843,63.0288292637584
900.0,1.0,0.0066638410909793,65.149421904479
900.0,1.0,0.0081373394193271,67.2694245159512
900.0,1.0,0.0096299996439736,69.3891455088764
900.0,1.0,0.0112428055869194,71.5064983981289
900.0,1.0,0.0128556115298652,73.6239877231844
900.0,1.0,0.0145720875491749,75.7392423248846
900.0,1.0,0.0163484984807713,77.8532816353273
900.0,1.0,0.0181613231242656,79.9665513208838
900.0,1.0,0.0201354652211647,82.0758797269135
900.0,1.0,0.0221096073180637,84.185395942664
900.0,1.0,0.0242891570205714,86.2891613831363
900.0,1.0,0.0265204750781499,88.3916496265112
900.0,1.0,0.0288989566320175,90.4894904521399
900.0,1.0,0.031429480742227,92.5825530769243
900.0,1.0,0.0340429687621936,94.6727601134735
900.0,1.0,0.0368774951238352,96.7549469577663
900.0,1.0,0.0397580390942053,98.8354860079885
900.0,1.0,0.0429199063734818,100.904405503833
900.0,1.0,0.0461118411663375,102.972256309355
900.0,1.0,0.0495776814054349,105.02751956236
900.0,1.0,0.0530907969885667,107.080700000148
900.0,1.0,0.0568872757517678,109.119423558117
900.0,1.0,0.0607867008777776,111.152568779166
900.0,1.0,0.0649586034387752,113.170242749055
900.0,1.0,0.0693396752866418,115.174693405522
900.0,1.0,0.0739332490542064,117.165745976121
900.0,1.0,0.0788056378318883,119.137190427212
900.0,1.0,0.083804310351123,121.099731724718
900.0,1.0,0.0890566135362618,123.043000774252
900.0,1.0,0.0945424981568659,124.966956931545
900.0,1.0,0.100219106426864,126.874829378003
900.0,1.0,0.106242791737588,128.750871224353
900.0,1.0,0.112522567448671,130.60147756559
900.0,1.0,0.119034534611255,132.427964556333
900.0,1.0,0.125806368854274,134.226297802953
900.0,1.0,0.132993392591002,135.974785539532
900.0,1.0,0.140469742676945,137.685460532708
900.0,1.0,0.14819000630752,139.363049663931
900.0,1.0,0.156106362731837,141.012961045417
900.0,1.0,0.164184293064162,142.639250267703
900.0,1.0,0.172428453166701,144.240244348683
900.0,1.0,0.180874427566454,145.808769941823
900.0,1.0,0.189582349021618,147.331931958257
900.0,1.0,0.198581242089147,148.800790257606
900.0,1.0,0.207897315327185,150.205297427685
900.0,1.0,0.217521442820309,151.541717140043
900.0,1.0,0.227380947569461,152.822291735787
900.0,1.0,0.237424258232444,154.056298722257
900.0,1.0,0.247640334611155,155.243662988953
900.0,1.0,0.2580361188244,156.379046885335
900.0,1.0,0.268633239368893,157.451218990513
900.0,1.0,0.279437234783388,158.452182394755
900.0,1.0,0.290450188839744,159.372841106611
900.0,1.0,0.301640697411329,160.216696550216
900.0,1.0,0.312987149275773,160.984441486763
900.0,1.0,0.324476219853987,161.672796177331
900.0,1.0,0.336107053700958,162.267413309611
900.0,1.0,0.347876521676517,162.748294328728
900.0,1.0,0.359749361308149,163.115567114864
900.0,1.0,0.371687283283836,163.376712196863
900.0,1.0,0.383655574341948,163.552595824739
900.0,1.0,0.395633863612898,163.657341830672
900.0,1.0,0.407609489262368,163.692427254818
900.0,1.0,0.419571009817303,163.660243792801
900.0,1.0,0.431508441120737,163.563858636765
900.0,1.0,0.443401958765559,163.389765202764
900.0,1.0,0.455196237043708,163.095121890203
900.0,1.0,0.466823203560476,162.655229269085
900.0,1.0,0.478281730186831,162.101310631283
900.0,1.0,0.489697376618028,161.520403577376
900.0,1.0,0.501125697938872,160.946005863178
900.0,1.0,0.512560482443553,160.374563631336
900.0,1.0,0.523861991872002,159.728476951557
900.0,1.0,0.534986365635553,158.994415260695
900.0,1.0,0.545940169575989,158.184531388209
900.0,1.0,0.556844229473547,157.352996960222
900.0,1.0,0.567758586879168,156.52453755317
900.0,1.0,0.578684625981826,155.699769139052
900.0,1.0,0.589591916999463,154.866235698472
900.0,1.0,0.600420075385402,154.000154133753
900.0,1.0,0.611156542051301,153.097817072766
900.0,1.0,0.621814282002175,152.165275273051
900.0,1.0,0.632456239295594,151.225764052582
900.0,1.0,0.643129802733415,150.296541418806
900.0,1.0,0.653844688712999,149.381376524033
900.0,1.0,0.664605163528048,148.482200384387
900.0,1.0,0.675412137484404,147.599744661819
900.0,1.0,0.686261788749549,146.732946158858
900.0,1.0,0.697156136357554,145.883015929181
900.0,1.0,0.708099026915746,145.052021253003
900.0,1.0,0.719100478201684,144.244821413702
900.0,1.0,0.730163884303178,143.463772982546
900.0,1.0,0.741262947866424,142.697862925898
900.0,1.0,0.752349984198097,141.925541546773
900.0,1.0,0.763422363303522,141.145661326225
900.0,1.0,0.774521751312767,140.377332712793
900.0,1.0,0.785782242618834,139.686290703367
900.0,1.0,0.797220998056089,139.092284107624
900.0,1.0,0.808729984680562,138.540715235204
900.0,1.0,0.820194561819003,137.960698429742
900.0,1.0,0.831620367790329,137.356599698625
900.0,1.0,0.843049796055085,136.754011740155
900.0,1.0,0.854523753969224,136.17769624394
900.0,1.0,0.866044525067165,135.630403140924
900.0,1.0,0.877603538994267,135.107884902166
900.0,1.0,0.88919761217295,134.609241319683
900.0,1.0,0.900816262000143,134.127788505605
900.0,1.0,0.912431727999484,133.64341173684
900.0,1.0,0.924036669450991,133.150781674629
900.0,1.0,0.935644499613767,132.659724823128
900.0,1.0,0.947272123830982,132.182733572306
900.0,1.0,0.958916726585898,131.718124594803
900.0,1.0,0.970577096234319,131.265266986262
900.0,1.0,0.9822466805144,130.819229546084
900.0,1.0,0.993912452640064,130.369653176865
900.0,1.0,1.0055634157928,129.907911153123
900.0,1.0,1.01722289704695,129.452897732332
900.0,1.0,1.0289698521516,129.073906692823
900.0,1.0,1.04081573331673,128.800197171809
900.0,1.0,1.0526773571469,128.543537993379
900.0,1.0,1.06448331321411,128.220798362682
900.0,1.0,1.07624005768346,127.847691516989
900.0,1.0,1.08795540815861,127.43638140729
900.0,1.0,1.09965152030347,127.007888649066
900.0,1.0,1.11140138448498,126.627309370776
900.0,1.0,1.12321446805614,126.310480777784
900.0,1.0,1.13504559715682,126.013507060981
900.0,1.0,1.14686186596221,125.699256368496
900.0,1.0,1.15865206553683,125.356683345256
900.0,1.0,1.17041295588771,124.984487730041
900.0,1.0,1.18189685360034,124.43350321197
900.0,10.0,0.0,69.8257771624007
900.0,10.0,0.0013034875602447,72.4936558131975
900.0,10.0,0.0026534328347702,75.1608205001601
900.0,10.0,0.0040033781092958,77.8281587041032
900.0,10.0,0.0054999296655236,80.4925413393054
900.0,10.0,0.0070197086337983,83.1566372788647
900.0,10.0,0.0085625646569679,85.8203885180192
900.0,10.0,0.0102712089240705,88.4803790610791
900.0,10.0,0.0119798531911731,91.1406253473395
900.0,10.0,0.0137791316870485,93.7986781773235
900.0,10.0,0.0156917008677285,96.4539611665968
900.0,10.0,0.0176042700484085,99.1095495920006
900.0,10.0,0.0196881404314665,101.760309743313
900.0,10.0,0.0218058602225818,104.410409659847
900.0,10.0,0.0239737813208309,107.059246629971
900.0,10.0,0.0262605182527712,109.70463666405
900.0,10.0,0.0285472551847115,112.350435210616
900.0,10.0,0.0309762562657779,114.991716104583
900.0,10.0,0.0334331553680839,117.63248746059
900.0,10.0,0.0359972281007172,120.269590105468
900.0,10.0,0.0386891792510826,122.902274475359
900.0,10.0,0.0414435931146606,125.532706883946
900.0,10.0,0.0445130462476877,128.149705513361
900.0,10.0,0.0475824993807148,130.767327014441
900.0,10.0,0.0510830944609522,133.363266452502
900.0,10.0,0.0545911880967565,135.959550012026
900.0,10.0,0.0584061596023442,138.538709660028
900.0,10.0,0.0622501608735639,141.117001422742
900.0,10.0,0.0662814086611349,143.68461866509
900.0,10.0,0.0703306135959352,146.252005575829
900.0,10.0,0.0745763965145247,148.807521051578
900.0,10.0,0.0789125274348706,151.357273126688
900.0,10.0,0.0836651483762628,153.877063465123
900.0,10.0,0.0887404487284503,156.369525557231
900.0,10.0,0.0942244134147414,158.82720533896
900.0,10.0,0.100488098783596,161.201939714401
900.0,10.0,0.107098486457349,163.537184734372
900.0,10.0,0.114050580177286,165.830697315164
900.0,10.0,0.121378181285392,168.073437373439
900.0,10.0,0.128966744344167,170.278338353514
900.0,10.0,0.136811952184373,172.444697012183
900.0,10.0,0.144894126641587,174.573703020924
900.0,10.0,0.153258672098769,176.654877510363
900.0,10.0,0.161882423338679,178.689025925719
900.0,10.0,0.170757263147063,180.674858739658
900.0,10.0,0.179893789987347,182.60706138699
900.0,10.0,0.189315005110899,184.476437788124
900.0,10.0,0.199061589438728,186.267557144459
900.0,10.0,0.209176480192074,187.960904058261
900.0,10.0,0.219664882629604,189.543223447672
900.0,10.0,0.230497322371013,191.010142094079
900.0,10.0,0.241625864113141,192.36477500209
900.0,10.0,0.252969378635521,193.629514027112
900.0,10.0,0.264356554186143,194.876480404968
900.0,10.0,0.275693949454013,196.148694166283
900.0,10.0,0.287049965199086,197.414452425799
900.0,10.0,0.29856914658759,198.602982159623
900.0,10.0,0.310294133066044,199.682849469399
900.0,10.0,0.322226262109299,200.634442551576
900.0,10.0,0.334353830083424,201.438981851894
900.0,10.0,0.346622970343897,202.110255100457
900.0,10.0,0.358891015499852,202.785396983509
900.0,10.0,0.371131954116443,203.490804110564
900.0,10.0,0.383405186186457,204.161034964781
900.0,10.0,0.395767220412409,204.720271220795
900.0,10.0,0.408196262613726,205.170387763553
900.0,10.0,0.420659264024301,205.546735517442
900.0,10.0,0.43314063426144,205.868475516835
900.0,10.0,0.445637512428887,206.119362725733
900.0,10.0,0.458141947185731,206.278023268166
900.0,10.0,0.470643219054132,206.365516231566
900.0,10.0,0.483142370338932,206.4348897024
900.0,10.0,0.495643201514355,206.517254843634
900.0,10.0,0.508145378584091,206.611857647132
900.0,10.0,0.520648499113259,206.716822056092
900.0,10.0,0.533149804431354,206.807936154459
900.0,10.0,0.545627095255087,206.787531776952
900.0,10.0,0.558049422970372,206.628532166748
900.0,10.0,0.57043893866906,206.407470201016
900.0,10.0,0.582848887131362,206.221628488184
900.0,10.0,0.595283751760972,206.083030980602
900.0,10.0,0.60769243092723,205.89449595472
900.0,10.0,0.620034571023933,205.601734737839
900.0,10.0,0.632306844215275,205.220299418255
900.0,10.0,0.64452887469827,204.783238026107
900.0,10.0,0.656698430379206,204.293181843583
900.0,10.0,0.668799910557986,203.740491986507
900.0,10.0,0.680824175458307,203.122495080033
900.0,10.0,0.692808701738861,202.471838090761
900.0,10.0,0.704841340175237,201.857857087502
900.0,10.0,0.716957802960628,201.31309297957
900.0,10.0,0.729109801631824,200.798849286049
900.0,10.0,0.741226986338034,200.251917309102
900.0,10.0,0.753287589364948,199.655550233486
900.0,10.0,0.765266581045064,198.993521843006
900.0,10.0,0.77715515551853,198.264236489811
900.0,10.0,0.789010287746178,197.510125101423
900.0,10.0,0.800928813424343,196.799193281084
900.0,10.0,0.812930246846096,196.148647290373
900.0,10.0,0.824927230053086,195.493030907295
900.0,10.0,0.836838209038434,194.772431403244
900.0,10.0,0.848653144933945,193.984309724408
900.0,10.0,0.860392646818482,193.146090821279
900.0,10.0,0.872064291509935,192.264801493228
900.0,10.0,0.883686194932394,191.352583409675
900.0,10.0,0.895287294353375,190.426666057418
900.0,10.0,0.906877198030001,189.492618770944
900.0,10.0,0.91846375129068,188.554912672258
900.0,10.0,0.930056983353656,187.619245008075
900.0,10.0,0.941667192104389,186.691585118548
900.0,10.0,0.953317344011705,185.785545790001
900.0,10.0,0.96501838655348,184.90838472678
900.0,10.0,0.976767481501735,184.059438019834
900.0,10.0,0.988559175073456,183.236244746701
900.0,10.0,1.00039342723645,182.439763119828
900.0,10.0,1.0123212079197,181.707766435919
900.0,10.0,1.02436285048804,181.062469470165
900.0,10.0,1.03640618627527,180.419099043651
900.0,10.0,1.04825204614503,179.628503772061
900.0,10.0,1.0598627730423,178.687959517077
900.0,10.0,1.07128705298795,177.642194889249
900.0,10.0,1.08256670767007,176.521624557533
900.0,10.0,1.09372674095508,175.342394669046
900.0,10.0,1.10480943135837,174.125906035942
900.0,10.0,1.1158498637231,172.888673632229
900.0,10.0,1.12689583720203,171.651868913617
900.0,10.0,1.13807997487295,170.477025941719
900.0,10.0,1.14954798728305,169.442993652853
900.0,10.0,1.16131922394691,168.585300903959
900.0,10.0,1.1733408917539,167.905396294169
900.0,10.0,1.18550345753255,167.346216193807
900.0,10.0,1.19753131209656,166.672694581126
900.0,10.0,1.20931867575484,165.819831714824
900.0,10.0,1.22086036068624,164.852902497189
1000.0,0.1,0.0,34.9148356942663
1000.0,0.1,0.0011032421521857,35.9973556105874
1000.0,0.1,0.0022064843043715,37.0798952548629
1000.0,0.1,0.0033882811497891,38.1617644987703
1000.0,0.1,0.0046545681983621,39.2429144557574
1000.0,0.1,0.0059208552469351,40.3240885397461
1000.0,0.1,0.0073312609061689,41.4038465864009
1000.0,0.1,0.0087603009013821,42.4834470053868
1000.0,0.1,0.0102582504119357,43.5622902237285
1000.0,0.1,0.0118879411693962,44.6396634296887
1000.0,0.1,0.0135176319268568,45.7170713177949
1000.0,0.1,0.0153374168294815,46.7920389516725
1000.0,0.1,0.017186317320404,47.8666683427521
1000.0,0.1,0.0191650727534958,48.9393896104493
1000.0,0.1,0.0212942867564224,50.009899522553
1000.0,0.1,0.0234658590358843,51.0797277597375
1000.0,0.1,0.0258814963775366,52.1453972716564
1000.0,0.1,0.0282971337191888,53.2111251657646
1000.0,0.1,0.0310207797270427,54.2708175069679
1000.0,0.1,0.033770647954466,55.3300592778465
1000.0,0.1,0.0367776543773222,56.3835854612282
1000.0,0.1,0.0398515730705459,57.435684344661
1000.0,0.1,0.0431335958049907,58.4826655508947
1000.0,0.1,0.0464822103198925,59.5280709950417
1000.0,0.1,0.0500512161821632,60.5675408895078
1000.0,0.1,0.0536752875994813,61.605602481393
1000.0,0.1,0.0575558785737403,62.636123771649
1000.0,0.1,0.061493646202129,63.6649548183314
1000.0,0.1,0.0657161868843779,64.6846318931858
1000.0,0.1,0.0700542161607818,65.70032926429
1000.0,0.1,0.074587435225562,66.7092261318179
1000.0,0.1,0.0793160869319893,67.7107692650959
1000.0,0.1,0.0841559282443899,68.708105326874
1000.0,0.1,0.0892651745518682,69.6944805491735
1000.0,0.1,0.0945485212651714,70.6732654664808
1000.0,0.1,0.0999939595754324,71.6449269735732
1000.0,0.1,0.105744853902613,72.602093274246
1000.0,0.1,0.111703184427148,73.5486884779729
1000.0,0.1,0.117854854017272,74.4851807376737
1000.0,0.1,0.124220446328449,75.4099873946982
1000.0,0.1,0.130860952040202,76.3186854305038
1000.0,0.1,0.137726060912097,77.213405655518
1000.0,0.1,0.144836626137761,78.0921095840145
1000.0,0.1,0.152241563716446,78.9502715000543
1000.0,0.1,0.16007333779503,79.7763486171236
1000.0,0.1,0.168477573272895,80.5536910214141
1000.0,0.1,0.177453850310507,81.2745196484113
1000.0,0.1,0.187020847982851,81.9270701208471
1000.0,0.1,0.197213941467564,82.4921106227327
1000.0,0.1,0.208304909897659,82.8804197324108
1000.0,0.1,0.219996891186789,83.0448553075046
1000.0,0.1,0.231761018006075,82.981078290806
1000.0,0.1,0.243184757188865,82.7245128575502
1000.0,0.1,0.254068446299468,82.3166230690234
1000.0,0.1,0.264360877136719,81.7944530523079
1000.0,0.1,0.273952578445269,81.1701983972695
1000.0,0.1,0.283051463475746,80.487054331902
1000.0,0.1,0.291775877075427,79.7628735180648
1000.0,0.1,0.300193851372175,79.0073913446007
1000.0,0.1,0.308738167021666,78.2637561340005
1000.0,0.1,0.317457088949993,77.5375591458793
